Repository: vinirosadent/Lectures

# Dental Materials Science — Interactive Lecture Library

Aulas interativas em HTML (sem PowerPoint) para o curso de Materiais Dentários (Ano 2, pré-clínico).
Cada aula é uma página que roda no navegador, com figuras + animações próprias, construída sobre um
**design system compartilhado**. Framework pedagógico do curso: **structure → property → performance**.

---

## Painel de status

| | |
|---|---|
| **Chat atual** | 7 (Aula 09 &mdash; Gypsum products finalizada) |
| **Identidade visual** | Clinical Clean (**[D-02]**) — teal=ciência, âmbar=clínica, rosa=equívoco, painel escuro=mecanismo |

File: lectures/13-ceramics/_sources/syn-nejat2025-overview-current-ceramics-dcna.md
# Nejat 2025 — Overview of Current Dental Ceramics (Dent Clin N Am)

Source file: `/home/claude/c13/src/Overview of Current Dental Ceramics.pdf` (17 PDF pages).
Page numbers below are the **journal page numbers printed on the PDF** (p. 155 = PDF p. 1; p. 171 = PDF p. 17). Table 1 spans pp. 157–162.

---

## 1. Citation and licence (as printed)

- **Author:** Amir Hossein Nejat, DDS, MS, MSD, CDT (Department of Prosthodontics, Louisiana State University School of Dentistry)
- **Title:** Overview of Current Dental Ceramics
- **Journal:** Dent Clin N Am 69 (2025) 155–171
- **DOI:** https://doi.org/10.1016/j.cden.2024.11.001
- **Copyright line (p. 155, as printed):** "0011-8532/25/© 2024 Elsevier Inc. All rights are reserved, including those for text and data mining, AI training, and similar technologies." (the © renders as "ª" in the text layer).
- **Licence:** Not open access. **No reuse on a public website** without Elsevier permission. The article contains **no figures** (only Table 1). Facts may be cited; do not reproduce Table 1 verbatim — rebuild any comparison in your own format with citation and label manufacturer data as such.
- Disclosure: no conflict of interest (p. 168).

## 2. Evidence type

Narrative review (clinically oriented overview; no search strategy). Mechanistic statements are cited to secondary reviews; Table 1 is **manufacturer data** (footnotes a, b, p. 162). Clinical outcomes cited from systematic reviews/meta-analyses and individual trials.

---

## 3. Key mechanistic statements by lecture section

**DEMONSTRATED** = backed by cited primary data/SR in this text; **PROPOSED** = interpretation; **[NR]** = narrative assertion, cited to secondary/review literature or uncited.

### Section 1 — Introduction / classification
- Ceramic advantages: optical, mechanical (fracture/wear resistance), biological (biocompatibility, inertness), chemical stability, thermal insulation (p. 155). [NR]
- **Classification by composition:** "glass-matrix based, polycrystalline, and resin-matrix based" (p. 156, refs 1, 3). Purpose: understand pros/cons and recognise the optimal surface treatment for resin cementation (p. 156).
- **Classification by manufacturing:** layering, slip-casting, heat-pressing, subtractive CAD/CAM (milling), additive CAD/CAM (3D printing) (p. 156).
- Glass-based ceramics = amorphous glass phase + crystalline phase; glass (mainly SiO2) → high translucency, relatively low fracture resistance, brittleness; **"The glass phase plays an important role in the process of bonding the resin cements to ceramics"**; crystalline phase reinforces and controls optical properties (p. 156). [NR]
- Polycrystalline ceramics: no glassy phase, densely arranged grains → higher mechanical properties; absence of glass + anisotropic grains → lower translucency (p. 165). [NR]

### Section 2 — Feldspathic porcelains / leucite
- Feldspar-reinforced glass-ceramic: feldspar (potassium KAlSi3O8 and/or sodium NaAlSi3O8), quartz/silica (SiO2), kaolin (Al2O3·2SiO2·2H2O) (p. 156).
- "Kaolin is opaque and is added to improve the mechanical properties" (p. 156). [NR — see Controversies]
- Uses: veneering metal or ceramic cores, or monolithic veneer on platinum foil or refractory die (p. 156).
- Feldspathic porcelain contains **15–25 vol% crystalline phase (leucite)**; fine-particle feldspar CAD/CAM blocks ~30 vol% crystalline (p. 156).
- Layering with feldspathic porcelain increases risk of fracture and chipping vs monolithic (p. 156). [cited]
- **Leucite (KAlSi2O6) originates after heating feldspar to ~1300 °C** (p. 156). [NR]
- Leucite "plays an important role in reinforcing the ceramic through toughening mechanisms that inhibit crack propagation" (p. 156). [NR — mechanism not named]
- **Leucite refractive index is close to that of the glass matrix → relatively high translucency** (p. 156, refs 14–16). [NR]
- Leucite content: pressable 40–50 wt%; CAD/CAM blocks 35–45 vol% (p. 156). (Note mixed units as printed.)
- Third-generation zirconia aims to eliminate incisal layering with feldspathic porcelain "as the layering can create a weak point in the restoration and lead to chipping and fracture" (p. 166). [NR]
- CTE matching of porcelain to metal or zirconia: **not stated**. HF etch: only manufacturer protocols in Table 1 (5% HF 60 s for VITA Mark II and IPS Empress CAD, p. 157).

### Section 3 — Lithium disilicate and related glass-ceramics
- LDS = LDS crystals **65–70 vol%** in glass matrix; two major crystal phases: lithium metasilicate (Li2SiO3) and lithium disilicate (Li2Si2O5) (p. 156).
- CAD/CAM blocks contain lithium metasilicate and P2O5; precrystallised state flexural strength **≈130 MPa** → easier machining (p. 164).
- Above **750 °C**, P2O5 acts as nucleating agent promoting volume nucleation and crystallisation of lithium metasilicate into LDS → "high volume of well-interdigitated and long LDS crystals with a small amount of residual glass matrix and lithium orthophosphate (Li3PO4)" → biaxial flexural strength >400 MPa (p. 164). [NR, cited to review refs]
- **CTE mismatch mechanism:** "the mismatch between the coefficients of thermal expansion of LDS crystals and that of the glass-matrix results in a compressive stress around the crystals, which increases the fracture resistance of LDS ceramics" (p. 164, refs 10, 22). PROPOSED/NR — no CTE values, no direction of mismatch stated.
- Crack deflection / bridging by name: **not stated**. ("well-interdigitated" is the only microstructural toughening descriptor.)
- Pressable LDS ingots also available fully crystallised (p. 164).
- Clinical: high survival as single-tooth restorations; caution for FPDs ("low survival rates and irreparable complications") (p. 164, SR ref 24).
- Post-patent LDS innovations (p. 164): fully crystallised LDS block (GC Initial LiSi); fully crystallised lithium aluminosilicate block reinforced with LDS (n!ce) requiring no firing; LDS in glassy matrix with lithium aluminosilicate crystals Li0.5Al0.5Si2.5O6 ("virgilite") requiring only one glaze firing (CEREC Tessera); nano-sized LDS precrystallised block (Amber Mill) with translucency adjustable by firing cycle.
- **Lithium silicate (LS)** (p. 164): dendritic Li2SiO3 nanocrystals → spheroidise by solution–reprecipitation → round LS crystals **43 vol%** + new Li3PO4 nanocrystals. Limited clinical data; at 1 y lower opposing-enamel wear and comparable success vs monolithic zirconia (refs 27, 28).
- **ZLS** (pp. 164–165): round submicrometric Li2SiO3 and Li3PO4 crystals; **tetragonal zirconia particles (10 wt%)** added to the glass matrix; crystallisation firing converts smaller Li2SiO3 into LDS and "removes the inherent cracks inside the glass-matrix" → higher flexural strength, hardness, fracture resistance; fully crystallised material biphasic (LS + LDS) with zirconia dispersed in glass. ZLS has more glass matrix (**45 vol%**) than LDS; "one of the most difficult glass-ceramics to machine"; **higher translucency than LDS → lower masking ability**; "no conclusive evidence of higher mechanical strength for ZLS compared to LDS" (p. 165).
- Bonding (p. 156 + Table 1): glass phase enables resin-cement bonding; HF etch times per manufacturer (Table 1). **Silane for glass-ceramics: not stated** (silane only mentioned for Lava Ultimate fillers, p. 167).

### Section 4 — Polycrystalline ceramics (alumina, zirconia)
- Alumina and zirconia are the primary polycrystalline dental ceramics; zirconia predominates (p. 165). Alumina properties: **not stated**.
- **Phases** (p. 165): monoclinic — stable; grains "approximately 4% to 5% larger than tetragonal grains"; tetragonal — mechanically strong, transforms to monoclinic "in the presence of stress, such as cracks or exposure to a moist environment"; cubic — lowest mechanical properties, highest optical properties, isotropic (refractive index independent of orientation), no transformation capability.
- **Transformation toughening** (p. 165): t→m transformation "results in larger monoclinic grains that can prevent further crack propagation". [NR — simplified; no mention of compressive stress zone]
- Tetragonal phase is anisotropic → light deflection at grain boundaries → lower translucency (p. 165).
- More cubic → more translucency, lower mechanical properties (p. 165).
- **Generations** (pp. 165–166): 1st gen 3 mol% yttria (3Y), predominantly tetragonal, monochromatic, strong but opaque. 2nd gen polychromatic discs with varying yttria: **3Y highest tetragonal; 4Y ≈75% tetragonal / 25% cubic; 5Y ≈50% tetragonal / 50% cubic**. 3rd gen: translucency (yttria) gradient — more yttria incisally (more cubic, more translucent), less cervically (more tetragonal).
- **LTD:** only in AM context — additively manufactured zirconia shows "a higher rate of phase transformation and low temperature degradation" vs milled (p. 166, ref 51). LTD mechanism otherwise not described (moist environment mentioned as a t→m trigger, p. 165).
- AM zirconia vs milled (p. 166): higher flexural strength; comparable fit/accuracy; similar grain size and crystal structure; comparable fracture toughness; higher LTD; lower surface hardness; more roughness and porosity. Open issues: powder-to-liquid ratio, slurry viscosity/air bubbles, agglomerates, interlayer defects, nesting angle, supports, debinding, sintering. Technologies: vat polymerisation (DLP, SLA) and 3D gel deposition (p. 166).
- **Zirconia surface treatment (Table 1, manufacturer):** air-particle abrasion with alumina (e.g., 50 µm at 1–3 bar, 10 s; or 25–70 µm at 1 bar / 70–110 µm at 1.5 bar) (pp. 160–161). **MDP primers: not stated.**
- Yttria mol% for 4Y and 5Y explicitly: implied by names "4 mol% yttria (4Y)", "5 mol% yttria (5Y)" (p. 165). Grain size numbers, t→m volume change (other than "4%–5% larger grains"), transformation temperatures: **not stated**.

### Section 5 — Fatigue
- Not discussed as a mechanism. Only a reference title (ref 62: "evaluation of fatigue behavior", p. 170).

### Section 6 — Resin-matrix ceramics / ceramics vs composites
- Resin-matrix ceramics: organic matrix with high ratio of ceramic filler (p. 166). ADA CDT 2013: "predominantly inorganic refractory compounds" replaced "nonresin inorganic refractory compounds" (p. 166). 2023: ADA removed "pressed, fired, polished, or milled" requirement; 3D-printed materials with >50% filler accepted as permanent ceramic crowns (p. 167).
- "In comparison to all-ceramic materials, resin-matrix materials are not brittle and have shock-absorbing properties", relevant to implants lacking PDL damping (p. 166, ref 59). [NR — overstatement, see Controversies]
- Lava Ultimate ("resin nanoceramic"): silica + zirconia nanoparticles/nanoclusters 80 wt% in highly cross-linked polymer; silane-treated fillers; E 14.5 GPa (p. 167).
- VITA Enamic (PICN): ceramic network feldspar 86 wt% / 75 vol%; polymer methacrylate 14 wt% / 25 vol%; E 28 GPa "between that of dentin and enamel" (p. 167).
- CERASMART ("flexible nanoceramic"): alumina-barium-silicate in polymer; higher flexural strength, E 10 GPa (p. 167).
- AVENCIA: compressed nanosilica 62 wt% impregnated with monomer, heat-polymerised; E 8 GPa; higher polishability (p. 167).
- Printable "permanent" resins: up to 50% filler (silica-based in some), methacrylate matrix (UDMA, Bis-GMA; TEGDMA, Bis-EMA as diluents); lower filler needed for flow and light transmission (p. 167).
- Clinical: Lava Ultimate debonding → contraindicated for full coverage; 80% debonding within first year on implant (zirconia) abutments (p. 167, refs 65, 66). Others: acceptable short-term performance (p. 167).
- Wear: LS lower opposing-enamel wear than monolithic zirconia at 1 y (p. 164). Optics vs crystallinity: glass → translucency; anisotropic tetragonal grains → scattering; cubic → isotropic (pp. 156, 165).

---

## 4. Quantitative values

| Value | Material (brand?) | Method / conditions | Page |
|---|---|---|---|
| Leucite 15–25 vol% crystalline | feldspathic porcelain (generic) | not stated | 156 |
| ~30 vol% crystalline | fine-particle feldspar CAD/CAM blocks | not stated | 156 |
| Feldspathic veneers 95.5% survival at 10 y | feldspathic laminate veneers | SR (Alenezi 2021) | 156 |
| Leucite forms from feldspar at ~1300 °C | leucite | not stated | 156 |
| Pressable leucite 40–50 wt%; CAD/CAM 35–45 vol% leucite | leucite-reinforced glass-ceramic | ref 16 (clinical study) | 156 |
| ~80% survival after 13–15 y | leucite-reinforced crowns | Zürcher 2021 | 156 |
| LDS crystals 65–70 vol% | lithium disilicate (generic) | not stated | 156 |
| Precrystallised ≈130 MPa | LDS CAD/CAM block (blue state) | refs 10, 21, 22 | 164 |
| Crystallisation above 750 °C | LDS | narrative | 164 |
| Biaxial flexural strength >400 MPa | crystallised LDS | ref 1 | 164 |
| LS crystals 43 vol% | lithium silicate glass-ceramic (Obsidian-type; brand in Table) | refs 25, 26 | 164 |
| ZrO2 10 wt% (tetragonal particles); glass matrix 45 vol% | ZLS | refs 29–32 | 164 |
| ZLS partial crowns: cumulative success 80% at 5 y; premolar 100%, molar 69%; minimal thickness 0.5–0.75 or 0.75–1.0 mm; fractures only at 0.5–0.75 mm occlusal thickness | ZLS chairside partial crowns | prospective clinical (Rinke 2022) | 165 |
| Monoclinic grains ~4–5% larger than tetragonal | zirconia | refs 38, 39 | 165 |
| 3Y highest tetragonal; 4Y ~75% t / 25% c; 5Y ~50% t / 50% c | zirconia generations | refs 37, 40 | 165 |
| Monolithic zirconia crowns on teeth 91–100% survival | monolithic zirconia | SR/MA (Leitão 2022) | 166 |
| Chipping 0% (monolithic zirconia) vs 7.61% (metal-ceramic), implant single crowns | — | SR/MA of RCTs (Tajti 2023) | 166 |
| Zirconia single-retainer RBFDP success >80% over 3–10 y | anterior RBFDPs | SR/MA (Al-Bermani 2023) | 166 |
| Full-arch monolithic zirconia implant prostheses 97.23% survival, mean 4 y | — | SR (Vozzo 2023) | 166 |
| Lava Ultimate 80 wt% nanoparticle filler; E 14.5 GPa | Lava Ultimate (3M) | ref 60 | 167 |
| Enamic 86 wt% / 75 vol% feldspar ceramic; 14 wt% / 25 vol% polymer; E 28 GPa | VITA Enamic | refs 6, 60 | 167 |
| CERASMART E 10 GPa | GC CERASMART | ref 60 | 167 |
| AVENCIA 62 wt% silica; E 8 GPa | Kuraray Noritake AVENCIA | ref 61 | 167 |
| Printable permanent resins ≤50% filler; ADA threshold >50% filler | 3D-printed crowns | refs 63, 64 | 167 |
| 80% debonding within first year | Lava Ultimate crowns on zirconia implant abutments | Schepke 2018 | 167 |
| **Table 1 — flexural strength (MPa), MANUFACTURER DATA, test types differ (footnote a):** VITA Mark II 154; IPS Empress CAD 160; IPS e.max CAD 530; Amber Mill 450; Rosetta SM 400; n!ce 350; CEREC Tessera 700; GC Initial LiSi Block 400; Obsidian 385; CEREC Celtra Duo 370; VITA SUPRINITY PC 420; Katana HTML Plus (3Y) 1150; IPS e.max ZirCAD LT (3Y) 1200; Katana STML (4Y) 750; IPS e.max ZirCAD MT (4Y) 850; Katana UTML (5Y) 550; Katana YML 750–1100; IPS e.max ZirCAD Prime 650–1200; ZirCAD Prime Esthetic 650–850; ZirCAD MT Multi 650–850; Cercon ht ML 750–1200; Lava Ultimate 200; VITA Enamic 150; CERASMART 238; AVENCIA 225; SprintRay Ceramic Crown 150; VarseoSmile TriniQ 120; Flexcera Smile Ultra Plus 112; Rodin Sculpture 2.0 200 | brands as listed | manufacturer IFUs; "direct comparison between products might not be possible" | 157 (Mark II, Empress CAD, e.max CAD); 158 (Amber Mill, Rosetta SM, n!ce, Tessera); 159 (Initial LiSi, Obsidian, Celtra Duo, Suprinity); 160 (3Y, 4Y, 5Y Katana/ZirCAD); 161 (gradient, Lava Ultimate, Enamic); 162 (CERASMART, AVENCIA, printed) |
| **Table 1 — surface treatment (manufacturer):** 5% HF 60 s (VITA Mark II, IPS Empress CAD, VITA Enamic); 5% HF 20 s (IPS e.max CAD, Rosetta SM, n!ce, SUPRINITY PC); 5% HF 30 s (Amber Mill, CEREC Tessera); 5–9% HF 20 s (GC Initial LiSi); 5% HF 10 s (Obsidian); 5–9% HF 30 s (Celtra Duo); zirconia: air-particle abrasion 50 µm alumina 1–3 bar 10 s (Katana), 25–70 µm at 1 bar or 70–110 µm at 1.5 bar (ZirCAD), 110–125 µm at 2–3 bar (Cercon); Lava Ultimate 50 µm alumina 2 bar until matte; CERASMART abrasion 25–50 µm 1.5 bar or 5% HF 60 s; AVENCIA 30–50 µm 1–2 bar; SprintRay 50 µm 1 bar; others "Not indicated in IFU" | brands as listed | manufacturer | 157–162 |
| **Table 1 — minimum thickness (manufacturer), selected:** VITA Mark II crown axial 1.0, occlusal 1.5–2.0 mm; IPS e.max CAD crown 1.0–1.5 mm, connector 16 mm²; 3Y Katana HTML Plus posterior crown 0.5 mm, connector 7–9 mm²; ZirCAD LT posterior crown 0.6 mm, connector 7–12 mm²; 4Y Katana STML posterior crown 1.0 mm, connector 12–16 mm²; 5Y Katana UTML posterior crown 1.0 mm, connector 12–16 mm² | brands as listed | manufacturer | 157–161 |

**All Table 1 values are manufacturer-sourced (footnotes a, b, p. 162).** Note Tessera 700 MPa (manufacturer) vs 367 ± 57 MPa measured biaxially by Zhang et al. 2023 (JDR p. 246) — a teachable discrepancy.
**Not stated:** CTE values; K_Ic, modulus or hardness of any glass-ceramic or zirconia; translucency parameter or contrast ratio numbers; zirconia grain sizes; t→m transformation temperature; exact t→m volume change (only "grains ~4–5% larger"); cubic % for 3Y; alumina properties; MDP.

## 5. Classification schemes (verbatim)

- By composition (p. 156): "glass-matrix based, polycrystalline, and resin-matrix based". Table 1 categories: **"Glass-matrix"**, **"Polycrystalline"**, **"Resin-matrix"** (pp. 157–162).
- Glass-matrix types (Table 1): "Feldspar-reinforced", "Leucite-reinforced", "Lithium Disilicate", "Lithium Silicate", "Zirconia-reinforced Lithium Silicate" (pp. 157–159). Text names: "Feldspar-reinforced glass-ceramic", "Leucite-reinforced glass-ceramic", "Lithium disilicate glass-ceramic (LDS)", "Lithium silicate glass-ceramic (LS)", "Zirconia-reinforced lithium silicate glass-ceramics (ZLS)" (pp. 156, 164).
- Polycrystalline types (Table 1): "3Y", "4Y", "5Y", "Composition-gradient" (pp. 160–161); text: first/second/third "generation" zirconia (pp. 165–166).
- Resin-matrix types (Table 1): "Subtractively Manufactured (Milled)", "Additively Manufactured (Printed)" (pp. 161–162); text names "resin nanoceramic", "polymer-infiltrated ceramic network", "flexible nanoceramic" (p. 167).
- By manufacturing (p. 156): "layering, slip-casting, heat-pressing, subtractive computer-aided design/computer-aided manufacturing ([CAD/CAM], also called milling), and additive CAD/CAM (also called 3D printing)".
- Note: the lecture's "glassy vs glass-ceramic vs polycrystalline" scheme is **not** used here; this paper's three classes are glass-matrix / polycrystalline / resin-matrix (no separate "predominantly glassy" class; feldspathic is grouped under glass-matrix as "feldspar-reinforced glass-ceramic").

## 6. Figures and tables

**No figures** (only two small logo images on p. 155).

| # | Content | Teaching use |
|---|---|---|
| Table 1 "Ceramic materials and example products" (pp. 157–162) | Columns: Category, Type, Product Name, Flexural Strength (MPa)ᵃ, Surface Treatmentᵇ, Clinical Indicationsᵇ, Minimum Thickness per Indication (mm)ᵇ. ~29 products across glass-matrix, polycrystalline, resin-matrix. Footnote a: manufacturer data, different flexural tests, direct comparison may not be possible; footnote b: manufacturer recommendations. | Sec. 1 classification map and Sec. 6 summary: rebuild as own "class → bonding route (HF etch vs air-abrasion) → minimum thickness" schematic. Excellent for "surface treatment follows microstructure" (glass → HF; polycrystalline → abrasion). Do not copy table (Elsevier, all rights reserved); restate facts with citation and "manufacturer data" label. |

Figure ideas to commission from text: (a) three-class tree (glass-matrix / polycrystalline / resin-matrix) with subtypes (pp. 156–167); (b) zirconia phase pie charts 3Y / 4Y (75:25) / 5Y (50:50) tetragonal:cubic with translucency–strength arrows (p. 165); (c) gradient zirconia disc schematic: more yttria/cubic incisal → less cervical (pp. 165–166); (d) refractive-index matching schematic for leucite in glass (p. 156); (e) LDS crystallisation: Li2SiO3 + P2O5 → >750 °C → interdigitated LDS + Li3PO4 + residual glass (p. 164).

## 7. Controversies / caveats raised

- Glass-based ceramics need cautious consideration for FPDs (low survival, irreparable complications) (p. 164).
- Very limited clinical data for LS (p. 164) and ZLS (p. 165); no conclusive evidence ZLS stronger than LDS (p. 165).
- AM zirconia: many unresolved processing issues (p. 166).
- Resin-matrix ceramics: limited clinical data; Lava Ultimate debonding; difficulty running long-term trials given rapid product turnover (p. 167).
- Table 1 strength values not comparable across products (p. 162 footnote a).
- **Reviewer flags (mine):**
  1. "Kaolin is opaque and is added to improve the mechanical properties" (p. 156) — cited only to reviews (refs 8, 9); verify against a primary dental-porcelain source before teaching.
  2. Leucite "toughening mechanisms" are not named (p. 156); the CTE-mismatch compressive-stress argument is applied in this paper to **LDS** (p. 164), not to leucite. Do not transfer it without a source.
  3. Transformation toughening explained as "larger monoclinic grains prevent crack propagation" (p. 165) — oversimplified; Silva 2017 (p. 134) gives the compressive-stress-around-defects explanation. Teach the stress version.
  4. "Tetragonal transforms … in the presence of … exposure to a moist environment" (p. 165) conflates toughening with ageing (LTD); separate these on slides.
  5. ZLS zirconia described as "tetragonal zirconia particles (10 wt%) … dispersed in the glass-matrix" (pp. 164–165) vs Zhang 2023's "zirconosilicate glass" (JDR p. 247). Unresolved between sources.
  6. "Resin-matrix materials are not brittle and have shock-absorbing properties" (p. 166) is an overstatement (supported by one damping study, ref 59); resin composites still fracture in a brittle manner — flag.
  7. LDS crystal content 65–70 vol% (p. 156) is consistent with Zhang 2023 (~70 vol%, p. 247); LS 43 vol% matches Zhang 2023 Obsidian (p. 247).
  8. Leucite content mixes wt% (pressable) and vol% (CAD) (p. 156) — not directly comparable.

## 8. Use in lecture

- Opening classification slide: glass-matrix / polycrystalline / resin-matrix (p. 156) — and explain why classification predicts the bonding route (glass phase → HF etching; no glass → air-particle abrasion) (p. 156; Table 1 pp. 157–162).
- Feldspathic composition slide: K/Na feldspar + quartz + kaolin; 15–25 vol% leucite; leucite forms ~1300 °C; refractive-index match → translucency (p. 156).
- LDS slide: blue block (Li2SiO3, ≈130 MPa, machinable) → >750 °C → 65–70 vol% interdigitated LDS (>400 MPa) (pp. 156, 164); present the CTE-mismatch compressive-stress idea as a proposed mechanism.
- Zirconia phase slide: m/t/c properties; 3Y vs 4Y (~75 t / 25 c) vs 5Y (~50 / 50) → translucency up, strength down; cubic cannot transformation-toughen (p. 165). Pair with manufacturer flexural strengths 1150–1200 (3Y) / 750–850 (4Y) / 550 (5Y) clearly labelled as manufacturer data (pp. 160–161).
- Gradient (3rd generation) zirconia to eliminate veneering porcelain and its chipping (pp. 165–166).
- "Brand vs measurement" critical-appraisal moment: Tessera 700 MPa (manufacturer, Table 1 p. 158) vs 367 MPa measured (Zhang 2023 p. 246).
- Ceramics vs composites summary: resin-matrix "ceramics" (ADA definitions 2013/2023, p. 166–167), E values 8–28 GPa vs glass-ceramics; Lava Ultimate debonding lesson (p. 167).
- Clinical anchors: monolithic zirconia 91–100% survival; 0% vs 7.61% chipping vs metal-ceramic on implants (p. 166); ZLS molar partial crowns 69% success at 5 y with thin occlusal sections failing (p. 165) → thickness matters.
- Do not use for fatigue mechanisms, CTE values, LTD mechanism, MDP, or K_Ic — not covered.

File: lectures/13-ceramics/_sources/syn-sailer2018-zirconia-vs-metal-ceramic-fdp.md
# Sailer et al. 2018: Survival and complication rates of zirconia-ceramic vs metal-ceramic multiple-unit FDPs (systematic review)

Page convention: the journal pages printed on the article are 184–198. PDF page = journal page − 183. All citations below are **journal pages**.

**Scope warning before anything else.** This review covers **implant-supported** multiple-unit FDPs only. The abstract, PICO and all data are implant-supported (p.184–185). It is **not** about tooth-supported crowns. The lecture should not use its survival numbers as teaching content; they appear here only to frame caveats.

---

## 1. Citation and licence (as printed)

- **Printed "How to cite" (p.198):** Sailer I, Strasding M, Valente NA, Zwahlen M, Liu S, Pjetursson BE. A systematic review of the survival and complication rates of zirconia-ceramic and metal-ceramic multiple-unit fixed dental prostheses. Clin Oral Impl Res. 2018;29(Suppl. 16):184–198. https://doi.org/10.1111/clr.13277
- **DOI on p.184:** 10.1111/clr.13277. Article type: REVIEW ARTICLE. Accepted 14 March 2018.
- **Affiliations (p.184):** University of Geneva (Division of Fixed Prosthodontics and Biomaterials), University of Bern, Peking University, University of Iceland. Corresponding author: Irena Sailer.
- **PROSPERO registration (p.185):** CRD42017079072
- **Licence line (p.184):** "This is an open access article under the terms of the Creative Commons Attribution-NonCommercial License, which permits use, distribution and reproduction in any medium, provided the original work is properly cited and is not used for commercial purposes. © 2018 The Authors. Clinical Oral Implants Research Published by John Wiley & Sons Ltd."
- **Public-website implication:** **CC BY-NC.** Reuse *and adaptation* are allowed for non-commercial teaching with proper attribution. Its figures (search flow chart and two forest plots) have little teaching value for a materials lecture anyway.
- Conflicts of interest: none declared (p.196).

## 2. Evidence type and design

- **Type:** systematic review and meta-analysis of clinical studies.
- **Inclusion (p.186–187):**
  - RCTs, prospective and retrospective cohorts/case series.
  - At least 10 patients and a mean follow-up of at least 3 years.
  - Patients examined clinically.
  - Restorations either veneered zirconia frameworks or monolithic zirconia, compared with metal-ceramic.
  - Pooled-material studies only if more than 90% of restorations were in one group.
  - Excluded: more than 15% full-arch restorations, in vitro, animal and preclinical studies.
- **Search (p.185–186):**
  - MEDLINE (PubMed) up to and including November 2016, plus hand search. No language restriction.
  - 5,263 titles → 455 abstracts → 240 full texts → 197 excluded → 43 included (35 for single crowns, analysed in a separate review) → **19 studies on FDPs** (Fig. 1, p.186; p.187, p.190).
- **Included (p.190):**
  - 16 metal-ceramic studies and 3 zirconia-ceramic studies.
  - **No RCT compared the two materials.**
  - **No study on monolithic zirconia met the criteria.**
  - Zirconia studies published 2010 and 2014 (×2) (p.190). The 2015 Worni study is listed in Tables 2 and 4.
- **Numbers:**
  - Survival analysis: 932 metal-ceramic FDPs (mean follow-up 6.3 y) and **175 zirconia FDPs** (mean 5.1 y) (p.190; Table 5 p.193).
  - Metal-ceramic: 993 restorations on 2,289 implants, 73% cement-retained (p.190).
  - Zirconia: 175 restorations, 15% cemented and 85% screw-retained (p.190).
  - Unit span: metal-ceramic 2–6 units; zirconia 3–5 units, one study up to 12 units (p.190).
- **Statistics (p.189–190):**
  - Event rate = events / total FDP exposure time. Poisson regression with robust SEs.
  - 5-year survival S(T) = exp(−T × event rate), assuming constant event rates.
  - Spearman goodness-of-fit for heterogeneity. Multivariable Poisson regression for material and design.
  - Stata 12.1. PRISMA 2009, except that **no formal quality assessment** was done.
- **Definitions (p.189–190):**
  - Survival = FDP remaining in situ with or without modification.
  - Success = free of all complications.
  - Mechanical complications include ceramic fractures and chippings (p.187).

## 3. Mechanistic statements relevant to the lecture

This review is clinical. It contains **very little material-science explanation**. Every mechanistic statement it makes is listed below.

- "In general, **bilayer materials are prone to delamination or chipping** as the material scientific research has shown (Zhang, Sailer, & Lawn, 2013)" (p.194). **CITED** (Zhang Y, Sailer I, Lawn BR. Fatigue of dental ceramics. J Dent 2013;41:1135–1147, as listed on p.198).
- "One possible, interesting alternative to bilayers is the application of monolithic types of reconstructions (Zhang et al., 2013)" (p.194). **PROPOSED.**
- "A few years ago, this was not possible with zirconia materials, as the aesthetics of the yttria-stabilized zirconia used for FDP framework fabrication was too poor" (p.194). This is the authors' explanation of why veneering was needed.
- "More recently, however, new more translucent and/or colored new types of zirconia ceramics were introduced reducing the need for veneering ceramic. Monolithic zirconia reconstructions … may exhibit lower rates of chipping of the ceramic. The literature on this topic is still scarce" (p.195). **PROPOSED** (not tested: no monolithic studies were included).
- "Further developments of the zirconia veneering ceramics and of the veneering procedures have helped lower the initially high incidences of chipping, still, the problem remains to be the predominant technical complication" (p.194). **Asserted; no specific development is named.**
- Failure modes (p.194): "Frequent reason for failure was a **catastrophic fracture of the zirconia framework** itself. Another often observed reason for failure was **extended chipping of the veneering ceramic** (Sailer et al., 2017)."
- "The predominant technical complication at both types of FDPs was chipping and/or fracture of the veneering ceramic. This complication was more often observed at the zirconia-ceramic FDPs and, in addition, significantly more often led to loss of the FDP" (p.194).

## 4. Section-specific extraction: chipping of veneered zirconia vs metal-ceramic and the material-science reasons

| Proposed material-science reason | What this paper says | Page |
|---|---|---|
| **CTE (thermal expansion) mismatch** between framework and veneer | **Not stated.** The terms "thermal expansion", "CTE" and "coefficient" do not appear in the text. | — |
| **Residual stress** in the veneer | **Not stated.** | — |
| **Low thermal conductivity of zirconia / cooling rate** during veneer firing | **Not stated.** | — |
| **Framework design / veneer support** (anatomic framework, veneer thickness) | **Not stated.** Framework design is not discussed. | — |
| **Bilayer architecture as such** | **Stated (cited):** "bilayer materials are prone to delamination or chipping" (Zhang, Sailer & Lawn 2013). | 194 |
| **Veneering ceramic and veneering procedure** | **Stated generally:** improvements in veneering ceramics and procedures lowered chipping, but it remains the predominant complication. Specific mechanisms are not given. | 194 |
| **Monolithic alternative** | **Stated as a possibility:** translucent/coloured zirconia reduces the need for veneering and "may" reduce chipping. Untested here. | 194–195 |
| **Veneering materials used** (for context) | Zirconia FDPs: Worni 2015 feldspathic porcelain; Kolgeci 2014 Nobel Rondo, Cerabien, Creation; Larsson & Vult von Steyern 2010 Esprident Triceram (Dentaurum) (Table 4). Metal-ceramic: mostly "feldspathic porcelain", "ceramic", Noritake EX-3; frameworks "metal-ceramic", one gold alloy, one "metal-ceramic gold" (Table 3). | 191–192 |

**Bottom line for the lecture.** This paper can support the *existence* of the clinical problem (chipping is the predominant technical complication of veneered zirconia, more frequent and more often leading to loss than with metal-ceramic, p.194). It also gives the general bilayer argument (p.194). For CTE mismatch, residual stress, cooling rate/thermal conductivity and framework support, **another source is needed.** The review points to Zhang, Sailer & Lawn 2013 (J Dent 41:1135–1147) as its material-science reference (p.194, p.198). That paper was **not** read here, so nothing is claimed about its content.

### Clinical numbers (context and caveat only, not lecture content)

| Value | Material | Measure | Page |
|---|---|---|---|
| 11.6% (95% CI 6.7–19.7%); annual 2.48 (1.40–4.39) per 100 FDP-years; 781 FDPs, 13 studies | metal-ceramic implant FDPs | 5-y rate of "pronounced"/any ceramic fracture or chipping | 184, 192, 196 (Table 6) |
| **50.0% (29.1–72.1%)**; annual 13.85 (6.53–24.66); **13 FDPs, 1 study**; p < 0.001 | zirconia-ceramic implant FDPs | 5-y rate of extensive fracture and chipping | 184, 192, 196 |
| 4.7% (0.9–22.4%) vs 2.5% (1.3–4.9%); p = 0.481 | metal-ceramic vs zirconia | chipping with repair | 192, 196 |
| 0.2% (0.05–1.1%) vs **4.1% (text/abstract) or 4.7% (1.9–11.7%) (Table 6)**; p = 0.001 | metal-ceramic vs zirconia | restoration lost due to ceramic (text: "ceramic or framework") fracture | 184, 192, 196 |
| 98.7% (96.8–99.5%) vs 93.0% (90.6–94.8%); p < 0.001 | metal-ceramic vs zirconia | 5-y survival | 184, 190, 193 |
| 54% | veneered zirconia, **tooth-supported**, from Heintze & Rousson 2010 | veneer chipping frequency (cited) | 194 |
| up to 50% | implant-supported zirconia FDPs (Larsson & Vult von Steyern 2016) | chipping (cited) | 194 |

Other complications (p.192, Table 6 p.196):
- Screw loosening 4.1% for metal-ceramic (not reported for zirconia).
- Loss of retention 1.9% for metal-ceramic.
- Soft-tissue complications 3.1% for metal-ceramic vs 10.1% for zirconia (p = 0.030; 1 study, 73 FDPs).
- Significant bone loss 1.0% for metal-ceramic.
- Aesthetic failures 0% for both.

All of the above are **clinical** values.

## 5. Figures and tables

| Item | Page | What it shows | Teaching suitability |
|---|---|---|---|
| **Fig. 1** | 186 | Search flow: 5,263 titles → 455 abstracts → 240 full texts → 197 excluded (red box) → 43 included (35 for SCs, side box) → 19 FDP studies. | None for materials content. |
| **Fig. 2** | 194 | Forest plot. x-axis: annual event rate (%) from 0 to 20. One dot and CI per study for 14 metal-ceramic studies (Mangano 2015 … Aparicio 2001). Red dashed line at the summary of 0.26 (95% CI 0.1–0.64). Palmer 2012 is the outlier, at about 7.8 with a wide CI. | None (survival; out of scope). |
| **Fig. 3** | 195 | Forest plot, annual event rate 0–10%, 3 zirconia studies (Worni 2015, Kolgeci 2014, Larsson & von Steyern 2010). Summary 1.45 (1.06–1.98). | None. |
| **Table 1** | 188 | Study and patient characteristics, metal-ceramic studies (design, n, sex, dropout, age, setting, implant system, location). | None. |
| **Table 2** | 189 | Same for zirconia: Worni 2015 retrospective (95 planned/90 end); Kolgeci 2014 prospective (137/127); Larsson & Vult von Steyern 2010 prospective (18/18). | None. |
| **Table 3** | 191 | Metal-ceramic materials and procedures (framework, monolithic y/n, veneering ceramic, cemented/screw, FDP n, units). | Low. Shows how poorly veneer materials are reported ("Ceramic", "n.r."). |
| **Table 4** | 192 | Zirconia materials and procedures (framework zirconia, none monolithic; veneers: feldspathic porcelain / Nobel Rondo, Cerabien, Creation / Esprident Triceram). | Low. |
| **Table 5** | 193 | Annual failure rates and 5-y survival per study and summary. | None (out of scope). |
| **Table 6** | 196 | Annual and 5-y complication rates, metal-ceramic vs zirconia, with p-values (rows: total complications, abutment fracture, screw fracture, screw loosening, ceramic fracture or chipping, chipping with repair, restoration lost due to ceramic fracture, loss of retention, soft tissue, marginal bone loss, aesthetic failures). | Low. At most, a single caveat line: "veneer chipping is the dominant technical complication of veneered zirconia" (p.194). |

## 6. Controversies and caveats

- **Implant-supported only.** Extrapolating to tooth-supported FDPs relies on the authors' remark that tooth-supported reviews "demonstrated similar outcomes" (Heintze & Rousson 2010; Schley et al. 2010) (p.195).
- **Highly unbalanced evidence.**
  - 932 metal-ceramic vs 175 zirconia FDPs; 16 vs 3 studies (p.190, p.195).
  - The 50% chipping figure comes from **one study of 13 FDPs** (p.184, p.192).
  - No RCT compared the two materials (p.190, p.195).
- **Chipping definitions were not standardised.** "The incidence of ceramic fractures or chippings was not reported in a standardized way and changed significantly depending on the definition utilized" (p.192). Rates are therefore definition-dependent.
- **Older zirconia and veneering technology.** The zirconia studies date from 2010–2015, and the authors note that veneering ceramics and procedures improved later (p.194).
- **Monolithic zirconia not represented.** The conclusions apply to veneered zirconia only (p.195).
- **Confounding by retention type.** 85% of zirconia FDPs were screw-retained vs 73% of metal-ceramic cemented (p.190). The review does not analyse this.
- **Search and quality.** MEDLINE only, with the authors' justification given (p.195–196). No formal quality assessment (p.189–190).
- **Internal inconsistencies.**
  - Zirconia FDPs lost due to fracture: 4.1% (abstract p.184, text p.192) vs 4.7% (1.9–11.7%) in Table 6 (p.196). The figure 4.1% also appears in Table 6 as metal-ceramic screw loosening.
  - Worni 2015: "Total number of included FDPs 89" but "Examined FDPs in situ at end of observation 91" (Table 4, p.192).
  - Prospective (11 studies, 710 FDPs) + retrospective (6 studies, 397 FDPs) = 17 studies in the design sub-analysis (p.190), whereas 19 studies are included.
- **Lab vs clinic:** no laboratory data here. Clinical outcomes combine material, design, technician and patient factors. The review cannot attribute chipping to any specific material-science cause.

## 7. Use in lecture

- **Section 2 (veneering/chipping), one caveat line only:**
  - Chipping of the veneering ceramic is the predominant technical complication of veneered zirconia multi-unit FDPs. It is reported more often than for metal-ceramic and more often leads to loss of the prosthesis (Sailer et al. 2018, p.194, implant-supported FDPs).
  - Present this as *why the materials science matters*, not as a survival statistic.
- **Section 2/4, conceptual statement:** "bilayer materials are prone to delamination or chipping" (p.194, citing Zhang, Sailer & Lawn 2013). This is the bridge to the material-science explanation, which must come from other sources: CTE mismatch, residual stress, cooling rate, framework support.
- **Section 4, historical-reasoning slide:**
  - Opaque 3Y zirconia needed veneering for aesthetics (p.194).
  - More translucent and coloured zirconias reduce the need for veneer, so monolithic zirconia "may" chip less (p.195).
  - Good structure→property→performance chain: translucency (microstructure/phase) leads to architecture choice, which leads to failure mode.
- **Section 4 or 5, failure-mode contrast:** the reasons for loss were catastrophic framework fracture or extended veneer chipping (p.194). Links to fatigue of bilayers (Section 5).
- **Critical-appraisal mini-case (Section 6 or the "evaluate claims" outcome):**
  - "50% chipping" comes from 13 FDPs in one study, with non-standardised definitions (p.184, p.192).
  - Teach students to ask: how many, how defined, which architecture, how old the technology?
- **Do not** put survival percentages (98.7% vs 93.0%) on student-facing slides. They are out of scope and implant-specific.
- **Source needed:** for CTE mismatch, residual stress, slow cooling and anatomic framework support, this review gives **nothing**. Find a primary or review source (e.g. Zhang, Sailer & Lawn 2013, J Dent 41:1135–1147, as cited on p.198; not yet read).
