Repository: vinirosadent/Lectures

# Dental Materials Science — Interactive Lecture Library

Aulas interativas em HTML (sem PowerPoint) para o curso de Materiais Dentários (Ano 2, pré-clínico).
Cada aula é uma página que roda no navegador, com figuras + animações próprias, construída sobre um
**design system compartilhado**. Framework pedagógico do curso: **structure → property → performance**.

---

## Painel de status

| | |
|---|---|
| **Chat atual** | 7 (Aula 09 &mdash; Gypsum products finalizada) |
| **Identidade visual** | Clinical Clean (**[D-02]**) — teal=ciência, âmbar=clínica, rosa=equívoco, painel escuro=mecanismo |
| **Aulas prontas** | **03 · Polymers & Polymerization** (45 slides, 17 figuras) · **04 · Colour & Optics** — deck em slides (42 slides · 6 partes, 6 animações; 21 figuras esquemáticas a gerar) · **06 · Bioactivity** — deck horizontal (esquema Aula 03; 23 slides · 6 partes, 6 figuras, sem quiz) · **07 · Principles of 3D printing in dentistry** — deck horizontal (30 slides · 5 partes, 8 figuras, **3 widgets interativos**) &middot; **08 &middot; Impression materials — Parte 0** (glossário de 9 propriedades; 51 slides, 17 figuras, sem widgets) &middot; **09 · Gypsum products** — deck horizontal (26 slides · 6 partes, 8 figuras, sem widgets, sem quiz) |
| **Próxima sugerida** | Aula 08, Partes 1 a 4 (classificação · reações de presa · propriedades comparadas · técnicas) — ou Aula 10 (Cements for prosthodontics) |
| **Repositório** | https://github.com/vinirosadent/Lectures |
| **Publicação** | GitHub Pages → `https://vinirosadent.github.io/Lectures/` |

### Progresso (20 aulas · 39 h)
- [ ] 01 Introduction & framework
- [ ] 02 Mechanical properties
- [x] **03 Polymers & polymerization** ✅ — deck final em slides, figuras integradas, revisão de conteúdo
- [x] **04 Colour & optics** ✅ — deck em slides (42 slides · 6 partes · 6 animações interativas); figuras esquemáticas a gerar (ver `lectures/04-colour-and-optics/image-prompts.md`)
- [ ] 05 Biocompatibility
- [x] **06 Bioactivity** ✅ — deck horizontal (esquema Aula 03; autocontido, 23 slides · 6 partes), 6 figuras (FIG 06.1–06.6); sem quiz [D-09]
- [x] **07 Principles of 3D printing in dentistry** ✅ — deck horizontal autocontido, 30 slides · 5 partes, 8 figuras + **3 widgets em SVG/canvas** (staircase · build angle · gel point); sem quiz [D-09]
- [~] **08 Impression materials** — **Parte 0 pronta** (glossário de 9 propriedades, 51 slides, 17 figuras, zero placeholders); Partes 1–4 pendentes
- [x] **09 Gypsum products** ✅ — deck horizontal autocontido, 26 slides · 6 partes, 8 figuras (FIG 09.1–09.8), zero placeholders, sem widgets, sem quiz [D-09]; sem handout ainda
- [ ] 10–12 Cements · Composites · Adhesives
- [x] **13 Ceramics** ✅ — deck horizontal autocontido, 133 slides · 6 partes (3 h), 32 figuras + 40 fotos/figuras CC BY + 15 gráficos SVG; subseção de queima/forno em §2; sem quiz [D-09], sem notas de professor
- [ ] 14 CAD/CAM
- [ ] 15–20 Acrylics · CoCr · Endo · NiTi/aligners · Implants · Degradation

---

## Estrutura do repositório

```
Lectures/
├── index.html                      ← hub do curso (lista as 20 aulas)
├── assets/
│   ├── css/lecture.css             ← design system compartilhado (todas as aulas)
│   ├── js/lecture.js               ← comportamentos compartilhados (nav, quiz, flips…)
│   └── images/                     ← imagens globais (logo etc.)
├── lectures/
│   └── 03-polymerisation-and-polymers/
│       ├── index.html              ← a aula
│       ├── notes.md                ← notas do professor (cobertura, figuras, timing)
│       └── assets/                 ← figuras desta aula (PNG copiados do seu Drive)
├── tools/
│   └── copy-figures-03.ps1         ← copia+renomeia as figuras do Drive p/ a aula
├── README.md · PROJECT_RULES.md · LECTURE_TEMPLATE.md · CHANGELOG.md
```

---

## Como rodar localmente (Windows)

1. **Copiar as figuras** (só na primeira vez de cada aula):
   clique com o botão direito em `tools/copy-figures-03.ps1` → *Run with PowerShell*.
   Se ele não achar sua pasta, escolha a pasta `Assets` do Drive na janelinha.
2. **Abrir a aula**: dê duplo-clique em `lectures/03-polymerisation-and-polymers/index.html`
   — ou, para tudo funcionar 100% (fontes/animações), rode um servidor local:
   ```powershell
   python -m http.server
   ```
   e acesse `http://localhost:8000/` no navegador.

> Não precisa de internet para as animações; só as fontes bonitas vêm da web (há fallback do sistema offline).

---

## Publicar no GitHub Pages
Settings → Pages → *Build and deployment* → Source: **Deploy from a branch** → Branch: **main** / **/(root)** → Save.
Depois de ~1 min: hub em `https://vinirosadent.github.io/Lectures/` e a aula em
`https://vinirosadent.github.io/Lectures/lectures/03-polymerisation-and-polymers/`.

---

## Convenções rápidas
Conteúdo do aluno em **inglês**; comentários de código e notas em **português**.
Caminhos sempre **relativos** (para o Pages funcionar em subpasta). Detalhes em `PROJECT_RULES.md`.

File: lectures/08-impression-materials/_sources/02-elastomers-comparison-table.md
# Parte 2 · A tabela comparativa dos elastômeros — como cada número foi obtido

> **O pedido do Vinicius (2026-08-19):** *"preciso de uma tabela CONFIÁVEL com referências para
> comparação das propriedades principais, baseado na evidência mais comum. tipo setting time 3-5 min
> porque é o que a literatura em geral usa, não porque um artigo específico usa."*
>
> **Como isso foi honrado.** Nenhum valor vem de um estudo isolado. Cada linha foi triangulada entre
> **quatro fontes independentes**, e a tabela separa duas coisas que costumam ser misturadas:
> as **ordenações**, que são consenso e devem ser ensinadas como conhecimento sólido, e os
> **números absolutos**, que variam com produto, temperatura e técnica e são ensinados como faixa.
> Onde as fontes divergem, **a divergência é mostrada** em vez de resolvida por escolha arbitrária.

## As quatro fontes

| Sigla | Fonte | Papel | Nível |
|---|---|---|---|
| **VN** | Van Noort R. *Introdução aos Materiais Dentários*, cap. 2.7 Materiais de Moldagem | O capítulo que o Vinicius forneceu. Ordenações, contração térmica, ângulos de contato, tabela de vantagens/desvantagens | 🟢 livro-texto |
| **PH** | Anusavice KJ, Shen C, Rawls HR. *Phillips' Science of Dental Materials*, 12ª ed., cap. 8 (ISBN 978-1-4377-2418-9) | Tabela 8-3 de tempos de trabalho e presa, medidos por reômetro oscilante | 🟢 livro-texto |
| **SP** | Brizuela M, Ali Z. *Dental Impression Materials*. StatPearls [Internet]. NCBI Bookshelf NBK574496, rev. 2023 | Indicações, vantagens e desvantagens por material; o paládio como absorvedor de hidrogênio | 🟢 revisão terciária indexada (PMID 34662010) |
| **VR** | Aula *Elastomeric impression materials 2024* do próprio Vinicius | Valores de contração em 24 h e recuperação elástica; usada como quarta referência de comparação | 🟡 material didático sem citação primária |

---

## 1. As ordenações — e a regra de nunca usar `<` e `>` sozinhos

> **Instrução do Vinicius (2026-08-19):** *"esses < > <> já me causaram muita dor de cabeça no passado.
> Tem que adicionar contexto como 'maior melhor', 'maior pior', porque senão os alunos se confundem."*
>
> **Regra para o deck:** nenhuma ordenação aparece como cadeia de sinais. Cada uma vira uma **linha
> ordenada com as duas pontas nomeadas** e uma etiqueta explícita dizendo **se mais é melhor, se mais é
> pior, ou se o bom é o meio**. O sinal `<` fica proibido em slide.

| Propriedade | Mais é… | Do menor ao maior |
|---|---|---|
| **Rigidez do material presa** | **o bom é o meio** — flexível demais deforma no vazamento, rígido demais quebra o troquel | polissulfeto → silicone de condensação → silicone de adição → **poliéter** |
| **Deformação permanente** | **mais é pior** — quanto mais fica para trás, maior o erro no troquel | adição → condensação → poliéter → **polissulfeto** |
| **Resistência ao rasgamento** | **mais é melhor** — mas rasgar tarde demais também deforma | silicones → poliéter → **polissulfeto** |
| **Contração de presa** | **mais é pior** — o registro encolhe | adição ≈ poliéter → polissulfeto → **condensação** |
| **Contração térmica** | **mais é pior** — encolhe só de sair da boca | silicones (200) → polissulfeto (270) → **poliéter (320 ppm/°C)** |
| **Molhabilidade** | **mais é melhor** — ângulo de contato **menor** significa molhar melhor | poliéter (49°) → polissulfeto (82°) → **adição (98°)** |

> **O ponto que faz a comparação valer a pena:** o polissulfeto lidera **duas listas opostas** — é o
> melhor em resistência ao rasgamento e o pior em deformação permanente. Não existe "o melhor material";
> existe qual erro se está disposto a aceitar.

### A divergência do poliéter — a tabela dos livros envelheceu

**VN, PH e SP** classificam o poliéter como **o mais rígido** dos elastômeros, e derivam disso a
dificuldade de remoção. Mas a literatura de medição recente diz o contrário:

- **Lu, Nguyen & Powers 2004:** os poliéteres *soft* mais recentes têm **maior** strain in compression
  (ou seja, são **mais flexíveis**) e menor resistência à tração que os silicones de adição hidrofílicos.
- **Pandey et al. 2019:** *"Strain under compression was higher for PE"* — de novo o poliéter como o mais
  flexível dos três testados.
- O próprio **SP** admite entre parênteses: *"newer polyethers are slightly more flexible"*.

**Resolução para a aula:** ensinar que a ordenação clássica descreve o **poliéter tradicional**, e que as
formulações reformuladas mudaram essa posição. É um bom exemplo de tabela de livro que envelheceu, e
prepara o outcome de apreciação crítica. Na tela, o poliéter aparece como *"tradicionalmente o mais
rígido; as versões soft recentes já não são"*.

---

## 2. Tempos de trabalho e de presa — onde as fontes divergem, e por quê

**PH, Tabela 8-3** (reômetro oscilante; de Harcourt JK, *Aust Dent J* 1978;23:178):

| Material | Trabalho 23 °C | Trabalho 37 °C | Presa 23 °C | Presa 37 °C |
|---|---|---|---|---|
| Polissulfeto | 6,0 min | 4,3 min | 16,0 min | 12,5 min |
| Silicone de condensação | 3,3 | 2,5 | 11,0 | 8,9 |
| Silicone de adição | 3,1 | 1,8 | 8,9 | 5,9 |
| Poliéter | 3,3 | 2,3 | 9,0 | 8,3 |

**VN:** polissulfeto trabalho 6 min / presa 13 min; os demais com presa *"em torno de 4 a 5 minutos"*.
**VR:** polissulfeto 5–8 / 10–16; poliéter 3–6; condensação 6–10; adição 3–7.

**A divergência é real e tem explicação**, e ela vira conteúdo de aula:

1. **Temperatura.** Os mesmos materiais presam ~30% mais rápido a 37 °C do que a 23 °C (PH). Uma fonte
   que mede na bancada e outra que mede na boca não podem coincidir.
2. **Conteúdo de carga.** Tempo cai quando a carga sobe (PH) — ou seja, *dentro* de uma mesma família,
   putty e light body têm tempos diferentes.
3. **A norma não fixa valor.** A ISO 4823 exige que o material cumpra o que o fabricante declara
   (cláusula 5.4). Não existe "o setting time do poliéter"; existe o do produto.

**Como isso vai para a tela:** faixas arredondadas com a temperatura declarada, e a advertência de que
o número que vale é o da embalagem.

| Material | Trabalho, tipicamente | Presa na boca, tipicamente |
|---|---|---|
| Polissulfeto | 4–6 min | **12–16 min** — o mais longo de todos |
| Silicone de condensação | 2,5–3,5 min | 8–11 min |
| Poliéter | 2,5–3,5 min | 8–9 min |
| Silicone de adição | 2–3 min | **6–9 min** — o mais curto |

---

## 3. Estabilidade dimensional — o número e o mecanismo

**Contração linear em 24 h (VR, valores clássicos de livro-texto):**

| Material | 24 h | Mecanismo (VN) |
|---|---|---|
| Silicone de adição | ~0,05% | sem subproduto |
| Polissulfeto | ~0,25% | perde **água** |
| Poliéter | ~0,30% | sem subproduto, mas **sorve água** — pode expandir |
| Silicone de condensação | ~0,60% | perde **etanol** |

`[VERIFY]` Estes quatro valores aparecem em VR sem citação primária. São os números que circulam nos
livros-texto e a **ordenação** bate com VN, que é explícito: *"PE = SA < PS < SC"* em contração de presa.
A ordenação é segura; os valores absolutos entram na tela como ordem de grandeza.

**Contração térmica (VN, com valores):** poliéter **320 ppm/°C** · polissulfeto **270** · silicones **200**.
Este é um efeito separado da reação: o material simplesmente esfria de 37 °C para ~23 °C ao sair da boca.

**Recuperação elástica — os valores aproximados para a tela**, triangulados entre VR, Ud Din 2023
(medição por ISO 4823 em três VPS comerciais), Walker 2013 e Pandey 2019:

| Material | Recuperação elástica | Deformação permanente (o complemento) |
|---|---|---|
| Silicone de adição | **99%** e acima | menos de 1% |
| Silicone de condensação | ~99% | ~1% |
| Poliéter | **97 a 99%** | 1 a 3% |
| Polissulfeto | **97 a 98%** | 2 a 3% |
| *(mínimo da ISO 4823)* | *96,5%* | *3,5%* |

Todos passam na norma. A diferença entre o melhor e o pior é de dois a três pontos percentuais — e a
Parte 0 já mostrou que isso vale dezenas de micrômetros no troquel.

---

## 4. Molhabilidade — ângulo de contato da água sobre o material curado

**VN, com valores:** poliéter **49,3°** · polissulfeto **82,1°** · silicone de adição **98,2°**.

VN acrescenta o essencial: *"Todos os elastômeros são hidrofóbicos"*, e os silicones ditos hidrofílicos
receberam um **surfactante** que reduz o ângulo de contato para perto do do poliéter. É um tratamento de
superfície, não uma mudança do polímero — exatamente o que a Parte 0 já disse sobre molhabilidade.

---

## 5. O hidrogênio do silicone de adição — VERIFICADO E DEIXADO DE FORA

O Vinicius perguntou se o hidrogênio e o paládio **ainda são um problema real**, e mandou deixar de fora
se não fossem. **Fui verificar, e não são.** Registro aqui para ninguém reintroduzir por engano:

- **Craig RG, *Adv Dent Res* 1988** (109 citações): *"Although the **early** addition silicones liberated
  hydrogen after setting, thus delaying the pouring of models and dies, **most addition silicones have
  been improved so that no hydrogen is released and dies can be poured immediately**."* Ou seja, já em
  1988 a maioria dos produtos tinha resolvido.
- **McCrosson et al., *J Dent* 1987** documentou o problema quando ele era real, por espectrometria de
  massa, e recomendou tratar o tempo do fabricante como mínimo — mas é dessa mesma época.
- Fontes técnicas atuais: a combinação de **paládio como scavenger**, melhor purificação e melhor
  proporcionamento **anulou** o problema nas formulações contemporâneas.

**Decisão [2026-08-19]: fora do corpo da aula.** O que sobrevive, e que é o ponto realmente atual, é que
o silicone de adição **não tem subproduto** e por isso é dimensionalmente estável, podendo ser vazado
depois e mais de uma vez.

> ⚠️ **Atenção para chats futuros:** o StatPearls (2023) **ainda** manda esperar 30 minutos, e vários
> livros repetem. Se um aluno perguntar, a resposta é: era verdade nos materiais antigos, foi resolvido
> por purificação e pelo paládio, e o texto sobreviveu à realidade que o justificava.

> ⚠️ **Erro localizado em SP:** o texto do StatPearls descreve a base do silicone de **adição** como
> *"hydroxy-terminated polysiloxane"* — isso é a base do silicone de **condensação**. A base do adição
> tem grupos **vinil** e **Si–H** (VN, figuras 2.7.12 e 2.7.13). **A química vai pelo Van Noort**;
> o StatPearls é usado para indicações, vantagens e desvantagens.

---

## 6. Vantagens e desvantagens — base VN (Tabela 2.7.8), enriquecida com SP

| Material | Vantagens | Desvantagens |
|---|---|---|
| **Polissulfeto** | boa molhabilidade · bom detalhe · remoção fácil · **a maior resistência ao rasgamento** | **a maior deformação permanente** · gosto e odor desagradáveis · vazar em até 1 h · presa longa · mancha roupa · cuidados na desinfecção |
| **Poliéter** | **hidrofílico** · bom detalhe · boa precisão dimensional · boa resistência à deformação · ótima aceitação · pode ser vazado mais de uma vez | **o mais rígido — remoção difícil** · expande em ambiente úmido ou desinfetante prolongado · baixa resistência ao rasgamento · possível alergia ao éster sulfonato · nunca guardar junto com alginato |
| **Silicone de condensação** | bom detalhe em superfície seca · boa precisão se vazado logo · baixa deformação permanente · ampla faixa de viscosidades · fácil desinfecção · **o mais barato** | hidrofóbico · **contração de armazenagem** · vazar em até 1 h · baixa resistência ao rasgamento |
| **Silicone de adição** | bom detalhe em superfície seca · **excelente estabilidade dimensional** (pode ser enviado e vazado depois, e mais de uma vez) · baixa deformação permanente · ampla faixa de viscosidades · automix · fácil desinfecção · ótima aceitação | hidrofóbico (salvo os com surfactante) · baixa resistência ao rasgamento · **inibição por enxofre de luvas de látex** · **hidrogênio pode causar porosidade** · o mais caro |

---

## 7. Moldeiras rígidas × flexíveis — a base em VN e PH

**VN:** *"moldeiras altamente flexíveis devem ser evitadas"*; a adesão à moldeira é crítica e o adesivo do
fabricante deve ser usado como instruído; a retenção adicional vem de moldeiras perfuradas; e — o ponto
conceitual — o material **adere à moldeira e contrai na direção dela**, o que faz o troquel sair
levemente maior que o preparo (figura 2.7.1). Contração ideal < 0,5%.

**PH:** a moldeira de estoque deve ser rígida, para minimizar a flexão durante a moldagem; a moldeira
individual é **mais crítica para o polissulfeto** (mais flexível, mais contração de polimerização) e
menos crítica para poliéter e adição, que são mais rígidos e contraem menos; e menos material numa
moldeira individual **reduz a compressibilidade** da moldagem, o que pode dificultar a remoção —
por isso, em retentivos severos, a individual deve ser evitada.

Isso fecha o laço com o slide de *strain in compression* da Parte 0: a moldeira é parte do sistema
mecânico, e é ela que restringe a expansão de presa do gesso.

---

## 8. O que a aula de 2024 não tem e entra agora

1. Ângulos de contato **medidos** (49,3° / 82,1° / 98,2°) — liga com molhabilidade da Parte 0.
2. **Contração térmica** com valores (320 / 270 / 200 ppm/°C) — um efeito separado da reação.
3. O **hidrogênio e o paládio** com o mecanismo e a consequência (porosidade, não distorção).
4. A **figura 2.7.14 de VN**: modelo maior ou menor conforme a técnica e o momento do vazamento.
5. **Vantagens e desvantagens** estruturadas por material.
6. Por que o polissulfeto **ainda existe**: resistência ao rasgamento e prótese total.
7. **Poliéter nunca junto com alginato** — ele rouba a água do alginato.
8. A **moldeira como parte do sistema**, não acessório.

**Cortado:** metalização com cobre e prata (técnica obsoleta; VN inclusive registra os riscos do cianeto).

---

## 8b. Resistência ao rasgamento — por que vai como ordenação, e não como número

Os valores publicados aparecem em **unidades diferentes e não diretamente comparáveis** (N/mm, g/cm,
energia de rasgamento em J/m²), e dependem fortemente da **velocidade do ensaio**, que varia entre
estudos. Levar um número isolado para a tela seria falso rigor.

**O que vai para a tela:** a ordenação (o polissulfeto é o mais resistente, os silicones os menos), a
única âncora numérica confiável — o **mínimo de 0,38 N/mm que a ISO 21563 exige do alginato**, com o
alginato convencional medindo cerca de **0,79 N/mm** — e a observação de VN de que **resistência alta
demais também é problema**: dificulta a remoção quando o material escoou para espaços interdentais.

`[VERIFY]` Se aparecer uma tabela de livro-texto com tear de todos os quatro na mesma unidade e à mesma
velocidade, ela substitui esta decisão.

## 9. Pendências

- `[VERIFY]` Os quatro valores de contração em 24 h vêm de VR sem citação primária. Buscar em Phillips
  ou Craig a tabela original antes de imprimir os números; a ordenação já está segura por VN.
- Conseguir a **figura 2.7.14** de VN em qualidade utilizável, ou redesenhá-la como esquema próprio.

File: lectures/08-impression-materials/_sources/hist-elastomeric-2024.md
# Extração de texto — Elastomeric impression materials (2024)

> Fonte: `Lectures/Elastomeric impression materials 2024.pdf` (arquivo histórico na raiz do Drive, read-only).
> Extraído com pdftotext -layout em 2026-08-13. Texto bruto de slides antigos — usar como inventário de conteúdo, não como redação final.

```
Elastomeric impression
      materials
 Desirable properties for impression materials
1. Adequate shelf life
2. Acceptable odor and taste
3. Biologically acceptable: No toxic or irritant
 constituents
4. Easily manipulated: Easy to use with the minimum
 of equipment
Desirable properties for impression materials
  5.   Suitable working time
  6.   Suitable setting time.
  7.   Readily wets oral tissues.
  8.   Not affected by the oral fluids
  9.   Does not release gas during setting.
Desirable properties for impression materials
10.   Sufficient mechanical strength so that it will not
      break or tear on removal from the mouth
11.   Elastic properties with no permanent deformation
      after strain
12.   Good dimensional accuracy
13.   Dimensional stability over temperature and
      humidity ranges met in clinic and lab
      Desirable properties for impression materials
14.   Accept addition and correction
15.   Satisfactory consistency and texture
16.   Readily disinfected without loss of accuracy
17.   Compatibility with cast and die materials
                                                    Waxes
Impression Materials
                                                    Plaster
                                    Non-Elastic
                                                  Zno-Eugenol
                                                  Compound
                       Impression
                                                                   Alginate
                        Material
                                                  Hydrocolloid       Agar
                                                                 Agar/Alginate
                                      Elastic
                                                                  Polysulfide
                                                                                 Condensation
                                                  Rubber base
                                                                   Silicone
                                                  (Elastomers)
                                                                                   Addition
                                                                  Polyether
Polysulphide Impression Materials
                 Composition
Base
• Polysulphide polymer                    80 – 85%
• Titanium Oxide, Zinc                    16 – 18%
• Sulphate, copper carbonate, or silica
               Composition
Catalyst
• Lead Oxide                          60 - 68%
• Dibutyl or dioctyl phthalate        30 - 35%
• Sulphur                             3%
• Magnesium stearate and deodorants   2%
             Progress of Reaction
• Lengthening of the chains causing increase in viscosity.
• Cross-linking of the chains conferring elasticity.
• It is an exothermic reaction.
                                        Lengthening of the chains
                                              Cross-linking
                   Tray Adhesive
• Butyl rubber or
  styrene/acrylonitrile
  dissolved in chloroform or
  ketone
• It enhances adhesion of the
  impression material to the
  tray
• Inhibits thermal shrinkage
  of the impression material
                   Setting Time
• “5 to 8” “10 to 16” minutes
•  Temperature  setting time
• Use of retarder like oleic acid  setting time
• Presence of water  setting time
• Base/accelerator ratio
                Elastic Properties
• Elasticity increases with time
• Permanent deformation is between 2–3 %
• Elastic recovery is sufficiently rapid to allow cast to
  be made soon after impression is made
 Dimensional Accuracy and Stability
• Dimensional stability is good in the first few hours
  but it decreases with time
• Very small setting contraction (0.3-0.4% over the
  first 24 h)
• Dimensional changes from the evaporation of
  volatile components and water (by-product)
Methods to Ensure Dimensional Accuracy
• Use adhesives to reduce the effects of thermal
  shrinkage
• Make the die or cast within 30 minutes after
  removal from the mouth.
          Other Characteristics
• It has an unpleasant taste
• Polysulphides can stain clothing (lead
  oxide)
• Excellent surface detail
• Good shelf life
• Long working time
A       B       C
    D       E
Polyether Impression Materials
                 Composition
Base Paste
• Moderately low molecular weight polyether with
  ethylene imine (aziridine) rings as terminal groups.
• Colloidal silica
• Glycolether phthalate
• Triglycerides
               Composition
Accelerator Paste
• 2.5 dichlorobenzene sulphonate
• Colloidal silica
• Glycolether phthalate
   Polyether polymerization reaction
• It is cross-linking reaction brought about by the action of
  an aromatic alkyl sulphonate catalyst which opens up the
  imine rings and causes addition polymerisation with no
  by-products.
• The reaction is exothermic.
• Addition cured polymerization: no reaction by-
  product
• A too high hydrophilicity is leading to swelling by
  a long contact to water
• The strong acids may cause irritation of the skin
  and soft tissue
• Strong intramolecular forces are leading to a very
  hard polymer: hard to remove from mouth
• Bad taste and odour
• Low setting contraction
• Low tear strength
• Excellent surface detail
                    Setting Time
• 3 to 6 minutes.
• Some modification in
  base/accelerator ratio may
  be used to alter setting
  time.
  Dimensional accuracy and stability
• Dimensional accuracy and stability is good
• Dimensional change at 24 hours ranges from -
  0.07 to -0.10%
• The material imbibes water and this would
  affect dimensional accuracy if stored in wet
  environment.
• The material is very stiff, though a new
  formulation that is less stiff is being
  marketed.
• Some patients are sensitive to the catalyst
• The material is hydrophilic
• Use of tray adhesive
The Silicone Impression
        Materials
                    Types
• Condensation polymerised silicones.
• Addition polymerised silicones.
Condensation Polymerised
       Silicones
               Composition
Base Paste
• Silicone polymer           60 – 65%
  (Dimethyl Siloxane)
• Colloidal Silica or        35 – 40%
  Microsized Metal Oxide
                  Composition
Reactor
• Consists of alkyl silicate or organohydrogen
  siloxane and stannous octoate
• May be in liquid form or paste form
• Sometimes the alkyl silicate and organo-tin
  compounds are placed in separate bottles to
  prolong shelf life.
           Nature of Reaction
• It is a cross-linking reaction between
  terminal groups of the silicone polymers and
  the alkyl silicate to form a three-dimensional
  network.
• Ethyl alcohol is liberated as a by-product
• The reaction is exothermic
Example of condensation polymerization
                            By-product
     “Alternative” setting reaction
An exthothermic addition polymerization
reaction with no release of reaction by-
product.
A side reaction releasing hydrogen gas may
occur
To overcome this
  ❖Manufacturers often add a noble metal
    as platinum or palladium to act as a
    scavenger.
  ❖To wait an hour or longer before pouring
    up the impression.
                  Setting Time
• It varies from 6 – 10 minutes.
• It is not so sensitive to changes in temperature or
  humidity
• Can be controlled by changing the base/accelerator
  ratio.
• Retarding effect is more pronounced.
 Dimensional Accuracy and Stability
• The dimensional change at 24 hours is about -
  0.6%.
• This is due to polymerisation and the lost of
  alcohol.
• Casts or dies should be made soon after
  impression is removed from the mouth
            Other Characteristics
• It is clean to handle.
• Material is flexible.
• Poor shelf life comparing to addition polymerized
  silicones
• Alcohol can cause air bubbles in the stone cast
• Moderate tear strength
• Good surface detail
                  Tray Adhesive
• It is a poly (dimethyl siloxane) or a similar reactive
  silicone and ethyl silicate.
• The siloxane acts as an adhesive for the rubber and
  hydrated silica forms from the ethyl silicate to create
  a physical bond with the impression tray.
Addition Polymerised Silicones
                Composition
Base Paste
• Moderately low molecular weight silicone with
  terminal silane hydrogen
• Reinforcing filler
               Composition
Accelerator Paste
• Moderately low molecular weight polymer with
  vinyl terminal group
• Reinforcing filler
• Chloroplatinic acid (catalyst)
• Palladium Black (in some products)
               Nature of Reaction
• There is an addition of SI-H groups across vinyl double
  bonds through cross-linking.
     Addition Polymerised Silcones
• The chain itself is hydrophobic
• Reactive groups: vinyl groups at the end of the
  siloxane chain and SiH-groups in the crosslinker
• Crosslinking reaction: addition of SiH to the vinyl
  moieties
                Setting Time
• Setting time ranges from 3 – 7 minutes.
• Can be controlled by addition of retarder which is
  a low molecular weight liquid polymer of the same
  type as the base polymer.
              Dimensional
          Accuracy and Stability
• The material is dimensionally very stable.
• Shrinkage ranges from -0.05% to -0.06% in 24
  hours.
          Features of the System
• Mixing is easy.
• Low viscosity material in some systems can be
  syringed directly onto the preparations.
• Disposable mixing tips allow for easy infection
  control.
• Cost per impression is higher than other systems.
                 Delivery System
• Direct syringing to preparation
  – Short cartridges for more stable handling
  – Lesser wastage of materials
                Delivery System
• Automix system
  – Exact proportion
  – More wastage of materials
           Other Characteristics
• The set impression must be treated with a surface
  tension reducing agent to ensure a good die or cast
  though present materials are more hydrophilic.
• Since the adhesion for these products are not very
  effective, perforations in the tray may be needed.
          Effect of Latex Gloves
Contact with latex gloves inhibit setting of
addition polymerised silicones.
     Comparison of
 Additional Polymerised
           and
Condensation Polymerised
        Silicones
• Addition polymerised silicones are superior in
  dimensional stability.
• The permanent deformation and flow of addition
  polymerised silicones are lower in value.
• The addition silicones are stiffer.
• Elastic properties of addition polymerised silicones are
  superior.
• Addition polymerised silicones have longer shelf life.
• With some addition polymerised silicones, the cast or
  die can only be constructed 2 hours after the
  impression has been removed from the mouth.
                         Types of Failures
                   (Polysulphides and Silicones)
            Type                                              Cause
Rough or uneven surface on   a.   Incomplete polymerization caused by premature removal from the
impression                        mouth, improper ratio or mixing of accelerator and base, or oil or
                                  other organic material on the teeth.
                             b.   Too rapid polymerization from high humidity or temperature.
Bubbles                      a.   Too rapid polymerization, preventing flow.
                             b.   Air incorporated during mixing.
Irregularly shaped voids     a.   Moisture or debris on surface of teeth.
Rough or chalky stone cast   a.   Inadequate cleaning of impression.
                             b.   Excess water left on surface of the impression.
                             c.   Premature removal of cast.
                             d.   Improper manipulation of stone
                      Types of Failures
                (Polysulphides and Silicones)
         Type                                       Cause
Distortion           a.   Lack of adhesion or rubber to the tray caused by not enough
                          coats of adhesive or filling tray with material too soon after
                          applying adhesive.
                     b.   Nonrigid tray
                     c.   Impression not poured immediately.
                     d.   Movement of tray during polymerization.
                     e.   Premature removal from mouth.
                     f.   Improper removal from mouth.
                     g.   Too much bulk of material.
      Comparison
          of
Elastomeric Impression
       Materials
    Ranking of Permanent Deformation in
              Increasing Order
• Addition polymerised silicones
• Condensation polymerised silicones
• Polyethers
• Polysulphides
• The materials in increasing order of stiffness are
  – Polysulphides
  – Condensation polymerised silicones
  – Addition polymerised silicones
  – Polyethers
         Working and Setting Time
• Polysulphides have the longest times followed by
  silicones and polyethers.
     Dimensional Accuracy and Stability
• Dimensional accuracy is good for all materials during
  the first few hours.
• Addition polymerised silicones are the most
  accurate and stable of all the materials followed by
  polyethers, polysulphides and condensation
  polymerised silicones.
              Shrinkage, 24 hrs
• Silicone (add.)       0.05%
• Polysulfide           0.25%
• Polyether             0.30%
• Silicone (cond.)      0.60%
               Elastic Recovery
• Silicone (add.)        99.7%
• Silicone (cond.)       99.5%
• Polyether              98.9%
• Agar                   98.8%
• Polysulfide            97.9%
• Alginate               97.3%
             Detail Reproduction
Except for the putty materials, all elastomeric
impression materials have good detail reproduction.
                  Tear Strength
• Polysulphides have the highest resistance to tearing
  followed by silicones and polyethers.
• It indicates the ability of a materials to withstand
  tearing in interproximal areas.
                    Shelf Life
• Condensation polymerised silicones have moderate
  shelf life.
• Polysulphides, polyethers and addition polymerised
  silicones have satisfactory shelf life.
                Selection of
            Impression Materials
• Amount of working time needed
• Accuracy and detail reproduction needed
• Type of impression technique
• Number of casts to be made
• Ease of handling
• Compatibility to die material
• Cost of material
                 Disinfection of
              Impression Materials
Dental Impressions need to be disinfected to prevent
cross-infection to the dentist and dental auxiliaries.
     Common Disinfection Agents
• Sodium hypochlorite
• Glutaraldehyde
• Iodoform
                 Disinfection of
              Impression Materials
• Most impression materials can be placed in
  disinfecting solution for 10 minutes without
  significant changes in properties.
• However, if polyethers are soaked for more than 10
  minutes, water imbibition may occur.
```
